Repository: Institute-of-Surface-Science/CorWiz

# CorWiz: Corrosion Knowledge Wizard

## Project Goal
The primary objective of CorWiz is to develop a comprehensive database encompassing a wide range of corrosion knowledge. This database will integrate both structured and unstructured data sources, including scholarly research articles.

## Challenges
Engineers currently face significant challenges in selecting accurate models and accessing pertinent data for corrosion simulations. These difficulties hinder the efficiency and effectiveness of engineering projects concerning corrosion management.

## Solution
CorWiz addresses these challenges by providing a user-friendly web tool that enables engineers to:
- Access extensive corrosion data and models.
- Retrieve relevant literature efficiently.
- Input specific parameters such as substrate material and environmental conditions to obtain:
  - Corrosion grades.
  - Simulation results.
  - Other essential structured data.

## Development
The development of CorWiz involves several key activities:
- **Data Scraping:** Extracting data from various sources.
- **Data Processing:** Transforming raw data into a usable format.
- **Quality Assessment:** Ensuring the accuracy and reliability of data.

These processes are supported by tools specifically developed for the Kadi4Mat research data management platform.

## Objectives
By implementing CorWiz, we aim to:
- Streamline the design process for corrosion management.
- Raise awareness about potential corrosion issues.
- Promote more cost-effective and environmentally friendly design practices.

File: data/kadi4mat_json/immersion_corrosion_models/atmospheric-pollutant-and-ph-dependent-corrosion-r.json
{
  "created_at": "2024-08-16T07:58:51.769934+00:00",
  "creator": {
    "displayname": "aravinth_ravikumar",
    "id": 5,
    "orcid": null
  },
  "description": "A multiple linear regression model is used to predict corrosion rates. This model was parameterized with data collected from the Duluth-Superior Harbor in 2010 and 2011. It uses alkalinity and total Sulfate-Reducing Bacteria (SRB) measurements to predict corrosion rates. The model was then applied to data collected during 2011 at three harbors on the north shore of Lake Superior.",
  "extras": [
    {
      "key": "Parameters",
      "type": "dict",
      "value": [
        {
          "key": "Alkalinity",
          "type": "float",
          "unit": "mg L^{-1}",
          "value": null
        },
        {
          "key": "Chloride",
          "type": "float",
          "unit": "mg L^{-1}",
          "value": null
        },
        {
          "key": "Sulfate",
          "type": "float",
          "unit": "mg L^{-1}",
          "value": null
        },
        {
          "key": "Larson Skold Index",
          "type": "float",
          "unit": null,
          "value": null
        },
        {
          "key": "Conductivity",
          "type": "float",
          "unit": "uS cm^{-1}",
          "value": null
        },
        {
          "key": "pH",
          "type": "float",
          "unit": null,
          "value": null
        },
        {
          "key": "Dissolved Oxygen",
          "type": "float",
          "unit": "mg L^{-1}",
          "value": null
        },
        {
          "key": "Dissolved Organic Carbon",
          "type": "float",
          "unit": "mg L^{-1}",
          "value": null
        },
        {
          "key": "Dissolved Copper",
          "type": "float",
          "unit": "mg L^{-1}",
          "value": null
        }
      ]
    },
    {
      "key": "Formula",
      "type": "dict",
      "value": []
    }
  ],
  "files": [],
  "id": 232,
  "identifier": "atmospheric-pollutant-and-ph-dependent-corrosion-r",
  "last_modified": "2024-08-16T08:06:31.623737+00:00",
  "license": null,
  "links": [
    {
      "created_at": "2024-08-16T07:58:51.853958+00:00",
      "creator": {
        "displayname": "aravinth_ravikumar",
        "id": 5,
        "orcid": null
      },
      "id": 193,
      "last_modified": "2024-08-16T08:06:31.601529+00:00",
      "name": "publication",
      "record_to": {
        "created_at": "2024-08-08T14:32:42.637308+00:00",
        "creator": {
          "displayname": "aravinth_ravikumar",
          "id": 5,
          "orcid": null
        },
        "description": "",
        "extras": [
          {
            "description": "Date of the creation of document. Can be identical to the date of the creation of the record if no better date is known.",
            "key": "creationDate",
            "type": "date",
            "validation": {
              "required": true
            },
            "value": "2024-08-08T14:32:42.695379+00:00"
          },
          {
            "description": "Language of the document.",
            "key": "language",
            "type": "str",
            "validation": {
              "required": true
            },
            "value": "english"
          },
          {
            "key": "publicationDate",
            "type": "date",
            "validation": {
              "required": true
            },
            "value": "2012-01-01T00:00:00+00:00"
          },
          {
            "key": "pages",
            "type": "str",
            "value": "1--20"
          },
          {
            "key": "journalName",
            "type": "str",
            "value": "Great Lakes Maritime Research Institute"
          }
        ],
        "id": 217,
        "identifier": "developing_a_risk_assessment_tool_to_predict_the_r",
        "last_modified": "2024-08-16T08:06:31.612106+00:00",
        "license": null,
        "tags": [],
        "title": "Developing a risk assessment tool to predict the risk of accelerated corrosion to port infrastructure",
        "type": "publication"
      },
      "term": null
    }
  ],
  "tags": [
    "corrosion model",
    "corwiz",
    "immersion corrosion model",
    "model"
  ],
  "title": "Atmospheric Pollutant and pH-Dependent Corrosion Regression Model (APCR Model)",
  "type": "model"
}

File: data/kadi4mat_json/immersion_corrosion_models/chloride-influenced-low-carbon-steel-corrosion-pre.json
{
  "created_at": "2024-08-15T11:24:51.859729+00:00",
  "creator": {
    "displayname": "aravinth_ravikumar",
    "id": 5,
    "orcid": null
  },
  "description": "The experimental work in the paper involves studying the corrosion behavior of low-carbon steel when immersed in various concentrations of sodium chloride (NaCl) solutions over a period of time. Here's a summary of the experimental procedures:\n\n### Materials Used: \n**Low-Carbon Steel Specimens**: These were cut from a steel plate into cross-sectional specimens with dimensions of 80 mm in length, 24 mm in width, and 3 mm in thickness. Each specimen also had a 10 mm diameter hole. \n\n**NaCl Solutions**: Five different concentrations of NaCl solutions were prepared: 0%, 2%, 3%, 4%, and 5% by weight. \n\n### Experimental Setup: \n\n1. **Specimen Preparation**: The specimens were polished, cleaned, and dried. They were weighed with precision to three decimal places before being immersed in the NaCl solutions. \n2. **Immersion Process**: The specimens were divided into five groups, with each group immersed in one of the five different NaCl concentrations. The experiment lasted for 75 days, with continuous monitoring. \n3. **Environmental Conditions**: Compressed air was continuously supplied to the solutions to ensure sufficient oxygen for the corrosion process. The experiments were conducted at room temperature with a solution pH of 7.2. \n\n### Measurement and Analysis: \n\n**Weight Change**: The weight of each specimen was measured seven times throughout the experiment to track changes due to corrosion. \n\n**Corrosion Rate**: The corrosion rate was calculated based on the weight change over time using established empirical models.",
  "extras": [
    {
      "key": "Parameters",
      "type": "dict",
      "value": [
        {
          "key": "Concentration of NaCl",
          "type": "float",
          "unit": "%w/w",
          "value": null
        },
        {
          "key": "Constant relating to the solution environment",
          "type": "float",
          "unit": null,
          "value": null
        }
      ]
    },
    {
      "key": "Formula",
      "type": "dict",
      "value": [
        {
          "key": "Material Loss",
          "type": "str",
          "value": "$W_L = (0.00006C + 0.0008)t + b$"
        }
      ]
    }
  ],
  "files": [],
  "id": 229,
  "identifier": "chloride-influenced-low-carbon-steel-corrosion-pre",
  "last_modified": "2024-08-15T11:24:51.984116+00:00",
  "license": null,
  "links": [
    {
      "created_at": "2024-08-15T11:24:51.962035+00:00",
      "creator": {
        "displayname": "aravinth_ravikumar",
        "id": 5,
        "orcid": null
      },
      "id": 190,
      "last_modified": "2024-08-15T11:24:51.962042+00:00",
      "name": "publication",
      "record_to": {
        "created_at": "2024-08-08T08:07:59.210171+00:00",
        "creator": {
          "displayname": "aravinth_ravikumar",
          "id": 5,
          "orcid": null
        },
        "description": "",
        "extras": [
          {
            "description": "Date of the creation of document. Can be identical to the date of the creation of the record if no better date is known.",
            "key": "creationDate",
            "type": "date",
            "validation": {
              "required": true
            },
            "value": "2024-08-08T14:32:40.211347+00:00"
          },
          {
            "description": "Language of the document.",
            "key": "language",
            "type": "str",
            "validation": {
              "required": true
            },
            "value": "english"
          },
          {
            "key": "publicationDate",
            "type": "date",
            "validation": {
              "required": true
            },
            "value": "2020-01-01T00:00:00+00:00"
          },
          {
            "key": "doi",
            "type": "str",
            "value": "10.1016/j.heliyon.2020.e05050"
          },
          {
            "key": "pages",
            "type": "str",
            "value": "e05050"
          },
          {
            "key": "journalName",
            "type": "str",
            "value": "Heliyon"
          }
        ],
        "id": 203,
        "identifier": "the_empirical_prediction_of_weight_change_and_corr",
        "last_modified": "2024-08-15T11:24:51.969006+00:00",
        "license": null,
        "tags": [],
        "title": "The empirical prediction of weight change and corrosion rate of low-carbon steel",
        "type": "publication"
      },
      "term": null
    }
  ],
  "tags": [
    "atmospheric corrosion model",
    "corrosion model",
    "corwiz",
    "model"
  ],
  "title": "Chloride-Influenced Low-Carbon Steel Corrosion Prediction Model",
  "type": "model"
}

File: data/kadi4mat_json/immersion_corrosion_models/immersion-corrosion-predictive-model-incorporating.json
{
  "created_at": "2024-08-15T12:49:10.161781+00:00",
  "creator": {
    "displayname": "aravinth_ravikumar",
    "id": 5,
    "orcid": null
  },
  "description": "The model captures the corrosion wastage in ship deck plates of ballast tanks, and offers the analysis of environmental and operational factors affecting corrosion rates including the influence of factors such as temperature, dissolved oxygen, salinity, pH, and flow velocity on corrosion. \n\nIn the context of the short-term corrosion model, the presented model estimates the sensitivity of the short-term corrosion rate or corrosion wastage to environmental factors. This is done using the first partial derivation of them with respect to the ratio of the environmental factor under consideration. The mathematical expression for this is given as: \n\n$$\n\\frac{\\partial d_{c, k}(t)}{\\partial t}=\\prod_{j=1}^{m} f\\left(x_{j}\\right) \\frac{\\partial d_{n}(t)}{\\partial t} \n$$\n\nand \n\n$$\nd_{c, k}(t)=\\prod_{j=1}^{m} f\\left(x_{j}\\right) d_{n}(t) \n$$\n\nwhere $\\partial d_{c, k}(t) / \\partial t$ and $d_{c, k}(t)$ represent the corrected short-term corrosion rates and corrosion thickness, respectively, through the $k$ th interval of the vessel route, $\\partial d_{n}(t) / \\partial t$ and $d_{n}(t)$ are the nominal corrosion rate and corrosion thickness, respectively, $f\\left(x_{j}\\right)$ is the correction factor corresponding to the effect of the environmental parameter $x_{j}$, and $m$ is the total number of the environmental parameters affecting corrosion wastage. \n\nThis model assumes that there is no correlation among the effects, implying that the changes in each of them have cumulative effects. However, in reality, the different environmental factors considered here are dependent, but it is assumed that the effect of the interaction will be small compared with the effect of the individual changes of each parameter. \n\nThe most important environmental factors affecting corrosion under marine immersion conditions, considered here are sea water temperature, dissolved oxygen concentration and flow velocity. Therefore, the corrosion under marine immersion conditions at any short-term environmental conditions, as estimated by \n\n$$\n\\frac{\\partial d_{c, k}(t)}{\\partial t}=\\prod_{j=1}^{3} f\\left(x_{j}\\right) \\frac{\\partial d_{n}(t)}{\\partial t}=f\\left(T_{r}\\right) f\\left(O_{2, r}\\right) f\\left(V_{r}\\right) \\frac{\\partial d_{n}(t)}{\\partial t} \n$$\n\nand  \n\n$$\nd_{c, k}(t)=\\prod_{j=1}^{3} f\\left(x_{j}\\right) d_{n}(t)=f\\left(T_{r}\\right) f\\left(O_{2, r}\\right) f\\left(V_{r}\\right) d_{n}(t), \n$$\n\nwhere, the temperature correction factor is \n \n$$\nf(T_{r})= 0.5844 T_{r}+0.4156, \n$$\n\nwhere, the temperature ratio $T_{r}$ is defined as the ratio between the actual sea water temperature $T$ and the nominal one, $T_{n}$,  \n\n$$\nT_{r}~~~~ =\\frac{T}{T_{n}}=\\frac{T}{15.5},  \n$$\n\nthe corrosion loss correction factor for dissolved oxygen concentration is  \n\n$$\nf\\left(O_{2, r}\\right)=0.9483 O_{2, r}+0.0517, \n$$\n\nwhere, the dissolved oxygen concentration ratio $O_{2,}$ is defined as the ratio between the sea water dissolved oxygen concentration $O_{2}$ and the nominal one $O_{2, n}$, \n\n$$\nO_{2, r}=\\frac{O_{2}}{O_{2, n}}=\\frac{O_{2}}{5.88}, \n$$\n\nand the corrosion rate correction factor for flow velocity is defined as  \n\n$$\nf\\left(V_{r}\\right)=1.0978\\left[1-\\operatorname{Exp}\\left(-2.2927\\left(V_{r}+0.0548\\right)\\right)\\right],  \n$$ \n\nwhere the flow velocity ratio $V_{r}$ is defined as the ratio between the flow velocity $V$ and the nominal one, $V_{n}$, \n\n$$\nV_{r}=\\frac{V}{V_{n}}=\\frac{V}{10 \\times 0.5144} \n$$",
  "extras": [
    {
      "key": "Parameters",
      "type": "dict",
      "value": [
        {
          "key": "Temperature",
          "type": "float",
          "unit": "°C",
          "value": null
        },
        {
          "key": "Dissolved Oxygen",
          "type": "float",
          "unit": "ml l^{-1}",
          "value": null
        },
        {
          "key": "Flow Velocity",
          "type": "float",
          "unit": "m s^{-1}",
          "value": null
        },
        {
          "key": "Nominal Corrosion Rate",
          "type": "float",
          "unit": "mm year^ {-1}",
          "value": null
        }
      ]
    },
    {
      "key": "Formula",
      "type": "dict",
      "value": [
        {
          "key": "Corrosion rate",
          "type": "str",
          "value": "$d_{c, k}(t)=\\prod_{j=1}^{3} f\\left(x_{j}\\right) d_{n}(t)=f\\left(T_{r}\\right) f\\left(O_{2, r}\\right) f\\left(V_{r}\\right) d_{n}(t)$"
        }
      ]
    }
  ],
  "files": [],
  "id": 231,
  "identifier": "immersion-corrosion-predictive-model-incorporating",
  "last_modified": "2024-08-16T07:57:04.835069+00:00",
  "license": null,
  "links": [
    {
      "created_at": "2024-08-15T12:49:10.258688+00:00",
      "creator": {
        "displayname": "aravinth_ravikumar",
        "id": 5,
        "orcid": null
      },
      "id": 192,
      "last_modified": "2024-08-15T12:49:10.258705+00:00",
      "name": "publication",
      "record_to": {
        "created_at": "2024-08-08T13:50:34.222180+00:00",
        "creator": {
          "displayname": "aravinth_ravikumar",
          "id": 5,
          "orcid": null
        },
        "description": "",
        "extras": [
          {
            "description": "Date of the creation of document. Can be identical to the date of the creation of the record if no better date is known.",
            "key": "creationDate",
            "type": "date",
            "validation": {
              "required": true
            },
            "value": "2024-08-08T14:32:42.037371+00:00"
          },
          {
            "description": "Language of the document.",
            "key": "language",
            "type": "str",
            "validation": {
              "required": true
            },
            "value": "english"
          },
          {
            "key": "publicationDate",
            "type": "date",
            "validation": {
              "required": true
            },
            "value": "2011-01-01T00:00:00+00:00"
          },
          {
            "key": "journalName",
            "type": "str",
            "value": "Marine Technology and Engineering"
          }
        ],
        "id": 214,
        "identifier": "corrosion_modeling_in_marine_structures",
        "last_modified": "2024-08-15T12:49:10.264105+00:00",
        "license": null,
        "tags": [],
        "title": "Corrosion modeling in marine structures",
        "type": "publication"
      },
      "term": null
    }
  ],
  "tags": [
    "corrosion model",
    "corwiz",
    "immersion corrosion model",
    "model"
  ],
  "title": "Immersion Corrosion Predictive Model Incorporating Pollutant Concentrations, Rain pH, and Exposure Time",
  "type": "model"
}

File: data/kadi4mat_json/immersion_corrosion_models/model_garbatov2011.json
{
  "created_at": "2024-08-15T12:49:10.161781+00:00",
  "creator": {
    "displayname": "aravinth_ravikumar",
    "id": 5,
    "orcid": null
  },
  "description": "The model captures the corrosion wastage in ship deck plates of ballast tanks, and offers the analysis of environmental and operational factors affecting corrosion rates including the influence of factors such as temperature, dissolved oxygen, salinity, pH, and flow velocity on corrosion. \n\nIn the context of the short-term corrosion model, the presented model estimates the sensitivity of the short-term corrosion rate or corrosion wastage to environmental factors. This is done using the first partial derivation of them with respect to the ratio of the environmental factor under consideration. The mathematical expression for this is given as: \n\n$$\n\\frac{\\partial d_{c, k}(t)}{\\partial t}=\\prod_{j=1}^{m} f\\left(x_{j}\\right) \\frac{\\partial d_{n}(t)}{\\partial t} \n$$\n\nand \n\n$$\nd_{c, k}(t)=\\prod_{j=1}^{m} f\\left(x_{j}\\right) d_{n}(t) \n$$\n\nwhere $\\partial d_{c, k}(t) / \\partial t$ and $d_{c, k}(t)$ represent the corrected short-term corrosion rates and corrosion thickness, respectively, through the $k$ th interval of the vessel route, $\\partial d_{n}(t) / \\partial t$ and $d_{n}(t)$ are the nominal corrosion rate and corrosion thickness, respectively, $f\\left(x_{j}\\right)$ is the correction factor corresponding to the effect of the environmental parameter $x_{j}$, and $m$ is the total number of the environmental parameters affecting corrosion wastage. \n\nThis model assumes that there is no correlation among the effects, implying that the changes in each of them have cumulative effects. However, in reality, the different environmental factors considered here are dependent, but it is assumed that the effect of the interaction will be small compared with the effect of the individual changes of each parameter. \n\nThe most important environmental factors affecting corrosion under marine immersion conditions, considered here are sea water temperature, dissolved oxygen concentration and flow velocity. Therefore, the corrosion under marine immersion conditions at any short-term environmental conditions, as estimated by \n\n$$\n\\frac{\\partial d_{c, k}(t)}{\\partial t}=\\prod_{j=1}^{3} f\\left(x_{j}\\right) \\frac{\\partial d_{n}(t)}{\\partial t}=f\\left(T_{r}\\right) f\\left(O_{2, r}\\right) f\\left(V_{r}\\right) \\frac{\\partial d_{n}(t)}{\\partial t} \n$$\n\nand  \n\n$$\nd_{c, k}(t)=\\prod_{j=1}^{3} f\\left(x_{j}\\right) d_{n}(t)=f\\left(T_{r}\\right) f\\left(O_{2, r}\\right) f\\left(V_{r}\\right) d_{n}(t), \n$$\n\nwhere, the temperature correction factor is \n \n$$\nf(T_{r})= 0.5844 T_{r}+0.4156, \n$$\n\nwhere, the temperature ratio $T_{r}$ is defined as the ratio between the actual sea water temperature $T$ and the nominal one, $T_{n}$,  \n\n$$\nT_{r}~~~~ =\\frac{T}{T_{n}}=\\frac{T}{15.5},  \n$$\n\nthe corrosion loss correction factor for dissolved oxygen concentration is  \n\n$$\nf\\left(O_{2, r}\\right)=0.9483 O_{2, r}+0.0517, \n$$\n\nwhere, the dissolved oxygen concentration ratio $O_{2,}$ is defined as the ratio between the sea water dissolved oxygen concentration $O_{2}$ and the nominal one $O_{2, n}$, \n\n$$\nO_{2, r}=\\frac{O_{2}}{O_{2, n}}=\\frac{O_{2}}{5.88}, \n$$\n\nand the corrosion rate correction factor for flow velocity is defined as  \n\n$$\nf\\left(V_{r}\\right)=1.0978\\left[1-\\operatorname{Exp}\\left(-2.2927\\left(V_{r}+0.0548\\right)\\right)\\right],  \n$$ \n\nwhere the flow velocity ratio $V_{r}$ is defined as the ratio between the flow velocity $V$ and the nominal one, $V_{n}$, \n\n$$\nV_{r}=\\frac{V}{V_{n}}=\\frac{V}{10 \\times 0.5144} \n$$",
  "extras": [
    {
      "key": "Parameters",
      "type": "dict",
      "value": [
        {
          "key": "Temperature",
          "type": "float",
          "unit": "(Celsius)",
          "value": null
        },
        {
          "key": "Dissolved Oxygen",
          "type": "float",
          "unit": "(ml)(L)^{-1}",
          "value": null
        },
        {
          "key": "Flow Velocity",
          "type": "float",
          "unit": "(m)(s)^{-1}",
          "value": null
        },
        {
          "key": "Nominal Corrosion Rate",
          "type": "float",
          "unit": "(mm)(year)^{-1}",
          "value": null
        }
      ]
    },
    {
      "key": "Formula",
      "type": "dict",
      "value": [
        {
          "key": "Corrosion rate",
          "type": "str",
          "value": "$d_{c, k}(t)=\\prod_{j=1}^{3} f\\left(x_{j}\\right) d_{n}(t)=f\\left(T_{r}\\right) f\\left(O_{2, r}\\right) f\\left(V_{r}\\right) d_{n}(t) [um/year]$"
        }
      ]
    }
  ],
  "files": [],
  "id": 231,
  "identifier": "model_garbatov2011",
  "last_modified": "2024-08-27T12:26:46.997918+00:00",
  "license": "CC-BY-4.0",
  "links": [
    {
      "created_at": "2024-08-15T12:49:10.258688+00:00",
      "creator": {
        "displayname": "aravinth_ravikumar",
        "id": 5,
        "orcid": null
      },
      "id": 192,
      "last_modified": "2024-08-15T12:49:10.258705+00:00",
      "name": "publication",
      "record_to": {
        "created_at": "2024-08-08T13:50:34.222180+00:00",
        "creator": {
          "displayname": "aravinth_ravikumar",
          "id": 5,
          "orcid": null
        },
        "description": "",
        "extras": [
          {
            "description": "Date of the creation of document. Can be identical to the date of the creation of the record if no better date is known.",
            "key": "creationDate",
            "type": "date",
            "validation": {
              "required": true
            },
            "value": "2024-08-08T14:32:42.037371+00:00"
          },
          {
            "description": "Language of the document.",
            "key": "language",
            "type": "str",
            "validation": {
              "required": true
            },
            "value": "english"
          },
          {
            "key": "publicationDate",
            "type": "date",
            "validation": {
              "required": true
            },
            "value": "2011-01-01T00:00:00+00:00"
          },
          {
            "key": "journalName",
            "type": "str",
            "value": "Marine Technology and Engineering"
          }
        ],
        "id": 214,
        "identifier": "garbatov2011",
        "last_modified": "2024-08-26T13:21:50.178044+00:00",
        "license": null,
        "tags": [],
        "title": "Corrosion modeling in marine structures",
        "type": "publication"
      },
      "term": null
    }
  ],
  "tags": [
    "corrosion model",
    "corwiz",
    "immersion corrosion model",
    "model"
  ],
  "title": "Immersion Corrosion Predictive Model Incorporating Pollutant Concentrations, Rain pH, and Exposure Time",
  "type": "model"
}

File: data/kadi4mat_json/immersion_corrosion_models/model_kovalenko2016.json
{
  "created_at": "2024-08-15T12:02:02.416054+00:00",
  "creator": {
    "displayname": "aravinth_ravikumar",
    "id": 5,
    "orcid": null
  },
  "description": "The linearised (asymptotic) model for long-term corrosion was developed from data for annual average seawater temperatures and for annual average nutrient concentration. The model parameters $c_{s}$ and $r_{s}$ also were derived from such annual average data. The corrosion loss at any time $t_{1}$ is then given by:\n\n$$\n\\begin{equation*}\nc\\left(T, N, t_{1}\\right)=c_{s}(T, N)+t_{1} \\cdot r_{s}(T, N) \\tag{1}\n\\end{equation*}\n$$\n\nwhere $c\\left(T, N, t_{1}\\right)$ is the corrosion loss at average seawater temperature $T\\left({ }^{\\circ} \\mathrm{C}\\right), N$ is the average DIN concentration ( $\\left.\\mathrm{mgN} / \\mathrm{L}\\right)$ in the immediate neighbourhood of the corroding steel at time $t_{1}$ (years), $c_{s}(T, N)$ and $r_{s}(T, N)$ are parameters of the model, both functions of $T$ and $N$ and typically the time $t_{1}$ exceeds about 6 years.\n\nIt is assumed that the linearised model also applies for seawater temperatures averaged over shorter periods of time, and similarly for nutrient concentration, again averaged over shorter time periods. Both can be justified on the basis that the choice of one year for averaging of data happens to be convenient because that is the way data usually are reported, but a one-year time period actually is an entirely arbitrary choice. Any time period could be used, provided suitable time-related scaling is applied. In other words, the model may be assumed valid also for short-term averages in long-term corrosion (i.e. not just for one year intervals for averaging). The corrosion rate $r_{s}($.$) over a time interval \\Delta t$ can thus be considered as the integrated rate over incremental intervals $\\mathrm{d} t$ as follows:\n\n$$\n\\begin{equation*}\nr_{s}(T, N)=\\int_{0}^{\\Delta t} r_{s}[T(t), N(t), t] \\mathrm{d} t \\tag{2}\n\\end{equation*}\n$$\n\nwhere $r_{s}($.$) is the incremental corrosion rate of corrosion over$ the period $\\Delta t$ and $r_{s}(T, N, t)$ is the 'instantaneous' corrosion rate as a function of mean seawater temperature $T$, mean DIN $N$ and time $t$. It is directly obtainable from Figure 2(b). Usually the water temperatures are available on a monthly or three monthly basis (and thus $\\mathrm{d} t$ would be 1 or 3 months) and for this case Equation (2) can be discretised as a summation. Note that Equation (2) does not depend on the degree of correlation between $T$ and $N$. For all practical purposes the time interval $\\Delta t$ of interest is one year.\n\nThe initial corrosion loss parameter $c_{s}$ is not affected by temporal variations in $T$ or $N$ except that the largest value should be chosen for the period $0-\\Delta t$, that is:\n\n$$\n\\begin{equation*}\nc_{s}=\\max _{0-\\Delta t}\\left[c_{s}(t)\\right] \\tag{3}\n\\end{equation*}\n$$\n\nThis follows from the fact that the actual corrosion loss over a time interval $\\Delta t$ will be governed by the largest loss during that time interval as given by the components of the model. In turn, this may be seen by considering two (or more) successive corrosion loss trends. If the first corrosion loss trend involves very little corrosion loss, and if the second has much greater corrosion loss it will govern the subsequent overall losses. Alternatively, if the first trend has a high corrosion loss compared to the subsequent trend, the latter will affect only the slope (i.e. the rate), not the magnitude of loss. From a practical perspective, Equation (3) is consistent with the usual experimental practice of first exposure in the period immediately before the most corrosive season.",
  "extras": [
    {
      "key": "Parameters",
      "type": "dict",
      "value": [
        {
          "key": "c_s",
          "type": "float",
          "unit": "(um)(year)^{-1}",
          "value": null
        },
        {
          "key": "r_s",
          "type": "float",
          "unit": "(um)",
          "value": null
        }
      ]
    },
    {
      "key": "Formula",
      "type": "dict",
      "value": [
        {
          "key": "Material Loss",
          "type": "str",
          "value": "$c\\left(T, N, t_1\\right)=c_s(T, N)+t_1 \\cdot r_s(T, N)$"
        }
      ]
    }
  ],
  "files": [],
  "id": 230,
  "identifier": "model_kovalenko2016",
  "last_modified": "2024-08-27T11:18:44.036595+00:00",
  "license": "CC-BY-4.0",
  "links": [
    {
      "created_at": "2024-08-15T12:02:02.499078+00:00",
      "creator": {
        "displayname": "aravinth_ravikumar",
        "id": 5,
        "orcid": null
      },
      "id": 191,
      "last_modified": "2024-08-15T12:02:02.499084+00:00",
      "name": "publication",
      "record_to": {
        "created_at": "2024-08-08T12:21:22.989668+00:00",
        "creator": {
          "displayname": "aravinth_ravikumar",
          "id": 5,
          "orcid": null
        },
        "description": "",
        "extras": [
          {
            "description": "Date of the creation of document. Can be identical to the date of the creation of the record if no better date is known.",
            "key": "creationDate",
            "type": "date",
            "validation": {
              "required": true
            },
            "value": "2024-08-08T14:32:40.904947+00:00"
          },
          {
            "description": "Language of the document.",
            "key": "language",
            "type": "str",
            "validation": {
              "required": true
            },
            "value": "english"
          },
          {
            "key": "publicationDate",
            "type": "date",
            "validation": {
              "required": true
            },
            "value": "2017-01-01T00:00:00+00:00"
          },
          {
            "key": "pages",
            "type": "str",
            "value": "978--987"
          },
          {
            "key": "journalName",
            "type": "str",
            "value": "Structure and Infrastructure Engineering"
          }
        ],
        "id": 207,
        "identifier": "kovalenko2016",
        "last_modified": "2024-08-26T13:25:13.078431+00:00",
        "license": null,
        "tags": [],
        "title": "Long-term immersion corrosion of steel subject to large annual variations in seawater temperature and nutrient concentration",
        "type": "publication"
      },
      "term": null
    }
  ],
  "tags": [
    "corrosion model",
    "corwiz",
    "immersion corrosion model",
    "model"
  ],
  "title": "Thermo-Nutrient Variability Steel Corrosion Model",
  "type": "model"
}

File: data/kadi4mat_json/immersion_corrosion_models/thermo-nutrient-variability-steel-corrosion-model.json
{
  "created_at": "2024-08-15T12:02:02.416054+00:00",
  "creator": {
    "displayname": "aravinth_ravikumar",
    "id": 5,
    "orcid": null
  },
  "description": "The linearised (asymptotic) model for long-term corrosion was developed from data for annual average seawater temperatures and for annual average nutrient concentration. The model parameters $c_{s}$ and $r_{s}$ also were derived from such annual average data. The corrosion loss at any time $t_{1}$ is then given by:\n\n$$\n\\begin{equation*}\nc\\left(T, N, t_{1}\\right)=c_{s}(T, N)+t_{1} \\cdot r_{s}(T, N) \\tag{1}\n\\end{equation*}\n$$\n\nwhere $c\\left(T, N, t_{1}\\right)$ is the corrosion loss at average seawater temperature $T\\left({ }^{\\circ} \\mathrm{C}\\right), N$ is the average DIN concentration ( $\\left.\\mathrm{mgN} / \\mathrm{L}\\right)$ in the immediate neighbourhood of the corroding steel at time $t_{1}$ (years), $c_{s}(T, N)$ and $r_{s}(T, N)$ are parameters of the model, both functions of $T$ and $N$ and typically the time $t_{1}$ exceeds about 6 years.\n\nIt is assumed that the linearised model also applies for seawater temperatures averaged over shorter periods of time, and similarly for nutrient concentration, again averaged over shorter time periods. Both can be justified on the basis that the choice of one year for averaging of data happens to be convenient because that is the way data usually are reported, but a one-year time period actually is an entirely arbitrary choice. Any time period could be used, provided suitable time-related scaling is applied. In other words, the model may be assumed valid also for short-term averages in long-term corrosion (i.e. not just for one year intervals for averaging). The corrosion rate $r_{s}($.$) over a time interval \\Delta t$ can thus be considered as the integrated rate over incremental intervals $\\mathrm{d} t$ as follows:\n\n$$\n\\begin{equation*}\nr_{s}(T, N)=\\int_{0}^{\\Delta t} r_{s}[T(t), N(t), t] \\mathrm{d} t \\tag{2}\n\\end{equation*}\n$$\n\nwhere $r_{s}($.$) is the incremental corrosion rate of corrosion over$ the period $\\Delta t$ and $r_{s}(T, N, t)$ is the 'instantaneous' corrosion rate as a function of mean seawater temperature $T$, mean DIN $N$ and time $t$. It is directly obtainable from Figure 2(b). Usually the water temperatures are available on a monthly or three monthly basis (and thus $\\mathrm{d} t$ would be 1 or 3 months) and for this case Equation (2) can be discretised as a summation. Note that Equation (2) does not depend on the degree of correlation between $T$ and $N$. For all practical purposes the time interval $\\Delta t$ of interest is one year.\n\nThe initial corrosion loss parameter $c_{s}$ is not affected by temporal variations in $T$ or $N$ except that the largest value should be chosen for the period $0-\\Delta t$, that is:\n\n$$\n\\begin{equation*}\nc_{s}=\\max _{0-\\Delta t}\\left[c_{s}(t)\\right] \\tag{3}\n\\end{equation*}\n$$\n\nThis follows from the fact that the actual corrosion loss over a time interval $\\Delta t$ will be governed by the largest loss during that time interval as given by the components of the model. In turn, this may be seen by considering two (or more) successive corrosion loss trends. If the first corrosion loss trend involves very little corrosion loss, and if the second has much greater corrosion loss it will govern the subsequent overall losses. Alternatively, if the first trend has a high corrosion loss compared to the subsequent trend, the latter will affect only the slope (i.e. the rate), not the magnitude of loss. From a practical perspective, Equation (3) is consistent with the usual experimental practice of first exposure in the period immediately before the most corrosive season.",
  "extras": [
    {
      "key": "Parameters",
      "type": "dict",
      "value": [
        {
          "key": "c_s",
          "type": "float",
          "unit": null,
          "value": null
        },
        {
          "key": "r_s",
          "type": "float",
          "unit": null,
          "value": null
        }
      ]
    },
    {
      "key": "Formula",
      "type": "dict",
      "value": [
        {
          "key": "Material Loss",
          "type": "str",
          "value": "$c\\left(T, N, t_1\\right)=c_s(T, N)+t_1 \\cdot r_s(T, N)$"
        }
      ]
    }
  ],
  "files": [],
  "id": 230,
  "identifier": "thermo-nutrient-variability-steel-corrosion-model",
  "last_modified": "2024-08-15T12:02:24.803930+00:00",
  "license": null,
  "links": [
    {
      "created_at": "2024-08-15T12:02:02.499078+00:00",
      "creator": {
        "displayname": "aravinth_ravikumar",
        "id": 5,
        "orcid": null
      },
      "id": 191,
      "last_modified": "2024-08-15T12:02:02.499084+00:00",
      "name": "publication",
      "record_to": {
        "created_at": "2024-08-08T12:21:22.989668+00:00",
        "creator": {
          "displayname": "aravinth_ravikumar",
          "id": 5,
          "orcid": null
        },
        "description": "",
        "extras": [
          {
            "description": "Date of the creation of document. Can be identical to the date of the creation of the record if no better date is known.",
            "key": "creationDate",
            "type": "date",
            "validation": {
              "required": true
            },
            "value": "2024-08-08T14:32:40.904947+00:00"
          },
          {
            "description": "Language of the document.",
            "key": "language",
            "type": "str",
            "validation": {
              "required": true
            },
            "value": "english"
          },
          {
            "key": "publicationDate",
            "type": "date",
            "validation": {
              "required": true
            },
            "value": "2017-01-01T00:00:00+00:00"
          },
          {
            "key": "pages",
            "type": "str",
            "value": "978--987"
          },
          {
            "key": "journalName",
            "type": "str",
            "value": "Structure and Infrastructure Engineering"
          }
        ],
        "id": 207,
        "identifier": "long-term_immersion_corrosion_of_steel_subject_to_",
        "last_modified": "2024-08-15T12:02:02.517018+00:00",
        "license": null,
        "tags": [],
        "title": "Long-term immersion corrosion of steel subject to large annual variations in seawater temperature and nutrient concentration",
        "type": "publication"
      },
      "term": null
    }
  ],
  "tags": [
    "corrosion model",
    "corwiz",
    "immersion corrosion model",
    "model"
  ],
  "title": "Thermo-Nutrient Variability Steel Corrosion Model",
  "type": "model"
}
